Repository: Xavier8264/SAE-Aero-Design

File: reference/text/aluminum_6061.txt
# ID: aluminum_6061
# SOURCE: https://www.aircraftmaterials.com/data/aluminium/6061.html
# ORIGINAL: reference/raw/aluminum_6061.html
# CONVERTED: 2026-09-18 21:22 UTC-0500 | type html | 1 pages | ~1222 tokens
# NOTE: 6061-T6 properties by temper/form (vendor data page)

=== PAGE 1 ===
# Aluminium Alloy 6061 | Aircraft Materials

# Aluminium Alloy 6061

## Technical Data Sheet

Aluminum Alloy 6061 is an extremely versatile heat treatable aluminum alloy due to its content of silicon and magnesium. Alloy 6061 has a wide range of mechanical and corrosion resistance properties as well as having most of the good qualities of aluminum. 6061 is used in a many applications from aircraft structures, yacht construction, truck bodies, bicycle frames to screw machine parts.

| Chemical Composition Limits |

| Weight% | Al | Si | Fe | Cu | Mn | Mg | Cr | Zn | Ti | Other Each | Others Total |

| Alloy 6061 | Bal | 0.40 - 0.80 | 0.70 max | 0.15-0.40 | 0.15 | 0.8-1.2 | 0.04-0.35 | 0.25 max | 0.15 max | 0.05 max | 0.15 max |

## Typical Mechanical Properties

##

| Material | Thickness (in) | Tensile Strength (ksi) | Yield Strength (ksi) | Elongation |

| Alloy 6061 Sheet T6 | 0.020-0.500 | 42 | 35 | 10 |

| Alloy 6061 Sheet T6 | 0.500-1.000 | 42 | 35 | 9 |

| Alloy 6061 Sheet T6 | 1.00-2.00 | 42 | 35 | 8 |

| Alloy 6061 Sheet T6 | 2.00-4.00 | 42 | 35 | 6 |

| Alloy 6061 Sheet T6 | 4.00-6.00 | 40 | 35 | 6 |

| Material | Temper | Diameter (in) | Tensile Strength (ksi) | Yield Strength (ksi) | Elongation |

| Alloy 6061 Bar Cold Finished | T651 | All | 42 | 35 | 10 |

| Alloy 6061 Bar Cold Finished | T6511 | <0.25" | 38 | 35 | 8 |

| Alloy 6061 Bar Cold Finished | T6511 | >0.25" | 38 | 35 | 10 |

| Alloy 6061 Bar - T651 / T6 condition and extruded T6511/T6 |

Availability

Aluminium Alloy 6061 Sheet, Plate, Wire, Rod, Bar (Hexagon, Round, Square), Tube and extrusions. 6061 Foil (Shim) is available in various thicknesses. View stock list for further information. Foil Stock List , Sheet Stock List, Plate Stock List. For all stock availability of Aluminium Alloy 6061 contact Sales.

Specifications

BS L117 Alloy 6061 Tube Drawn T6

BS L118 Alloy 6061 Tube Drawn T6 Hydraulically Tested

H20

HE20 6061 Extrusions

HP20 6061 Plate

HS20 6061 Sheet

AMS 4009 6061-0 Foil

AMS 4021 6061-0 Alclad Sheet and Plate

AMS 4022 6061 Alclad Sheet and Plate Cancelled

AMS 4023 6061 Alclad Sheet and Plate Cancelled

AMS 4025 6061-0 Sheet and Plate

AMS 4026 6061-T4 Sheet T451 Plate

AMS 4027 6061-T6 Sheet and T651 Plate

AMS 4053 6061 Cancelled

AMS 4079 6061-0 Tube Drawn Seamless Close Tolerence

AMS 4080 6061-0 Tube Drawn Seamless

AMS 4081 6081-T4 Tube Drawn Seamless Hydraulic

AMS 4082 6061-T6 Tube Drawn Seamless

AMS 4083 6061-T6 Tube Drawn Seamless Hydraulic

AMS 4091 Superseded by AMS 4081

AMS 4092 Superseded by AMS 4082

AMS 4093 Superseded by AMS 4083

AMS 4113 6061-T6 Extruded shapes

AMS 4115 6061-0 Cold finished bars, rod, wire

AMS 4116 6061-T4 Cold finished bars, rod, wire

AMS 4117 6061-T6/T651 Cold finished bars, rod, wire

AMS 4127 6061-T6 Forgings Rolled or Forged

AMS 4128 6061-T451 Bars Rolled or Forged

AMS 4129 6061-T651 Superseded by 4117

AMS 4146 6061-T4 Forgings

AMS 4150 6061-T6 Extrusions and Rings

AMS 4160 6061-0 Extrusion

AMS 4161 6061-T4 Extrusion

AMS 4172 6061-T4511 Extrusion

AMS 4173 6061-T6511 Extrusion

QQ-A-200/8 6061-T6/T6511 Extruded bar, tube, section

QQ-A-200/16 6061-T6 extruded stuctural shapes

QQ-A-225/8 6061-T6 / T651 Cold finished bar, tube, section

QQ-A-250/11 6061 Sheet and Plate

WW-T-700/6 6061-T6 Seamless, drawn tube

MIL-T-7081 6061-T6 Hydraulic tube

QQ-A-367 6061 Forgings

WS 3.3211

WS 3.3214

EN 2392 6061-T6 Tube

EN 2694 6061-T6 Sheet, strip

EN 3341 6061-T4 Sheet, strip

EN 3342 6061-T4 Extruded bar

EN 3557

EN 4213 6061-T651 Plate

AWCO-22

Birmetal-016

BA22

Duricilium-Q

Hiduminium-43

LA 380

ABM 2-3023

ABM 2-3025

ABM 2-3026

ABS 5144

ABS 5151

BACM 123

BACM 171 6061-0 Tube

A-GSUC

L-3453

ASN-A-3277

NCT 15-238-01

AIR 9048.210 6061-0 Sheet

AIR 9048.220 6061-T4 Sheet

AIR 9048.230 6061-0 Sheet

AIR 9048.240 6061-T6 Sheet

AIR 9049

Customer Reviews - What Customers Say About Us!

"Just wanted to say thanks for your efforts and updates"

"I always try you as you often keep stock that can't be found elsewhere"

"Prompt answer & knowledge of available material, timescale & price within a good time"

"Packaging is superb"

"Thank you for your quick response"

| | CLICK HERE TO VIEW OUR BROCHURE | |

Disclaimer

Every effort is made to ensure that technical specifications are accurate. However, technical specifications included herein should be used as a guideline only. All specifications are subject to change without notice.

home - products - services - calculator - about us - contact us - privacy policy

AircraftMaterialsUK.com Ltd Reg Co. in England and Wales 4141886 - Unit D, The Heights Business Park, Ibstone Road, Stokenchurch, Bucks, HP14 3BG.

Tel: + 44(0) 1494 484844 Fax: 44(0) 1494 482155 Tel US: +1 714 735 4413

Site © 2013 Aircraftmaterialsuk.com Ltd

## Document links on this page
- https://www.aircraftmaterials.com/AMUK Brochure.pdf

File: reference/text/aluminum_7075.txt
# ID: aluminum_7075
# SOURCE: https://www.aircraftmaterials.com/data/aluminium/7075.html
# ORIGINAL: reference/raw/aluminum_7075.html
# CONVERTED: 2026-09-18 21:22 UTC-0500 | type html | 1 pages | ~1471 tokens
# NOTE: 7075-T6 properties by temper/form (vendor data page)

=== PAGE 1 ===
# Aluminium Alloy 7075 | Aircraft Materials

# Aluminium Alloy 7075

Aluminium Alloy 7075 offers the highest strength of the common screw machine alloys. The superior stress corrosion resistance of the T173 and T7351 tempers makes alloy 7075 a logical replacement for 2024, 2014 and 2017 in many of the most critical applications. The T6 and T651 tempers have fair machinability. Alloy 7075 is heavily utilized by the aircraft and ordnance industries because of its superior strength.

| Chemical Composition Limits |

| Weight% | Al | Si | Fe | Cu | Mn | Mg | Cr | Zn | Ti | Other Each | Others Total |

| Alloy 7075 min | Rem | - | - | 1.2 | - | 2.1 | 0.18 | 5.1 | - | - | - |

| Alloy 7075 max | Rem | 0.40 | 0.50 | 2.0 | 0.30 | 2.9 | 0.28 | 6.1 | 0.20 | 0.05 | 0.15 |

## Typical Mechanical Properties

| Material | Temper | Size (") | Tensile Strength (ksi) | Yield Strength (ksi) | Elongation in 2" % |

| Alloy 7075 Bar | T651 | - | 77 | 66 | 7 |

| Alloy 7075 Bar | T7351 | <4" | 68 | 56 | 10 |

| Alloy 7075 Bar | T73511 | <0.25 | 68 | 58 | 7 |

| Alloy 7075 Bar | T73511 | 0.25 - 1.5 | 70 | 61 | 8 |

| Alloy 7075 Bar | T73511 | 1.5 - 3.0 | 69 | 59 | 8 |

| Alloy 7075 Bar | T6511 | <0.25 | 78 | 70 | 7 |

| Alloy 7075 Bar | T6511 | 0.25 - 0.5 | 81 | 73 | 7 |

| Alloy 7075 Bar | T6511 | 0.5 - 3.0 | 81 | 72 | 7 |

##

| Material | Temper | Thickness (in) | Tensile Strength (ksi) | Yield Strength (ksi) | Elongation % |

| Alloy 7075 Sheet | T6 Bare | 0.125 - 0.25 | 78 | 69 | 8 |

| Alloy 7075 Sheet | T651 Bare | 0.25 - 0.50 | 78 | 67 | 9 |

| Alloy 7075 Sheet | T651 Bare | 0.5 - 1.0 | 78 | 68 | 7 |

| Alloy 7075 Sheet | T6 Clad | 0.188 - 0.25 | 75 | 64 | 8 |

| Alloy 7075 Sheet | T651 Clad | 0.25 - 0.50 | 75 | 65 | 9 |

| Alloy 7075 Sheet | T651 Clad | 0.5 - 1.00 | 78 | 68 | 7 |

## Typical Physical Properties

##

| Characteristic | English | Metric |

| Nominal Density (68° F / 20°C) | 0.101 lbs./ in 3 | 2.80 Mg/m3 |

| Melting Range | 990° F - 1175° F | 532°C - 635 °C |

| Specific Heat (212 °F / 100°C | 0.23 BTU/lb - °F | 960 J/kg-°K |

Availability

Aluminium Alloy 7075 is available in Bar (Flat, Hexagon, Round, Square) Sheet, Plate, Strip, Wire, Forging Stock and Tube. View stock list for further information, Sheet Stock, Plate stock for all other stock availability of Aluminium Alloy 7075 contact Sales.

| Specifications | | Extrustions /Part Numbers |

| BS 2 L95 Alloy 7075-T651 Plate BS 2 L88 Alloy 7075-T6 Clad Sheet and Strip BS L160 Alloy 7075-T73511 Bars and Sections BS L161 Alloy 7075 Forging Stock and Forgings BS L162 Alloy 7075 Forging Stock and Forgings BS L170 Alloy 7075-T6511 Bars and Sections DTD 5110 7075 Clad Plate DTD 5124 7075 Bars and Sections AMS 4038 7075-T651 Superseded by AMS 4045 AMS 4039 7075-T651 Superseded by AMS 4049 AMS 4044 7075 -0 Sheet and Plate AMS 4045 7075-T6 Sheet and T651 Plate AMS 4046 7075-T6 Alclad one side Sheet, T651 Plate AMS 4048 7075-T0 Alclad Sheet and Plate AMS 4049 7075 -T6 Alclad Sheet and T651 Plate AMS 4078 7075-T7351 Plate AMS 4122 7075-T6 Cold finished rod, bar, wire AMS 4123 7075-T651 Cold finished bar, rod AMS 4124 7075-T7351 Cold finished bar, rod, wire AMS 4126 7075-T6 Forgings AMS 4131 7075-T74 Forgings AMS 4139 7075 Forgings (Non-Current) AMS 4141 7075-T73 Die Forgings AMS 4147 7075-T7352 Forgings AMS 4154 7075-T6 Extrusions AMS 4166 7075-T73 Extusion AMS 4167 7075-T73511 Extrusions AMS 4168 7075-T6511 Extrusions Unstraightened AMS 4169 7075-T6511 Extrusions Straightened AMS 4174 7075-T73 Flash Welded Rings AMS 4186 7075-TF Cold finished bar, rod, wire AMS 4187 7075-0 Cold finished bar, rod, wire QQ-A-250/13 7075-0 Alclad sheet and plate QQ-A-250/13 7075-T6 Alclad sheet and plate QQ-A-250/18 7075-0 Clad one side, sheet and plate QQ-A-250/18 7075-T6 Clad one side, sheet and plate QQ-A-250/24 7075-T7651 Plate QQ-A-250/25 7075 Sheet, clad with7072-T76 QQ-A-250/26 7075 Sheet, clad with7011-T76 QQ-A-367 Alloy 7075-T6 Forgings MIL-A-22771 AIR 9048.690 7075-T7351 Plate AIR 9048.700 7075-T7351 Plate AIR 9048.710 7075-T7351 Plate AIR 9049 | | AND10133-1401/7075T6511 AND10134-1006/7075T73511 AND10136-2001/7075T3511 AND10136-2401/7075T6511 AND10136-2401-7075T73511 AND10136-2404/7075T6511 AND10136-2407/7075T6511 AND10136-3004/7075T73511 AND10138-0604/7075T6511 BAC1490-2734-7075T6 BAC1490-2865-7075T6 BAC1496-377-7075T6 BAC1496-377-7075T62 BAC1498-117-7075T6 BAC1498-146-7075T62 BAC1498-156-7075T6 BAC1498-157-7075T6 BAC1498-279-7075T62 BAC1498-285-7075T62 BAC1503-100122-7075T6 BAC1504-2583-7075T6511 BAC1505-100246-7075-T6511 BAC1505-100447-7075T6511 BAC1505-100617-70756511 BAC1505-100773-7075T6511 BAC1505-100849-7075T6511 BAC1506-2422-7075T6511 BAC1509-100027-7075T6511 BAC1509-100146-7075T6511 BAC1509-100506-7075T6511 BAC1510-822-7075T6 BAC1514-2595-7075T73511 BAC1518-940/7075T6511 BAC1520-2199-7075T73511 BAC1520-792-7075T65 |

Customer Reviews - What Customers Say About Us!

"Just wanted to say thanks for your efforts and updates"

"I always try you as you often keep stock that can't be found elsewhere"

"Prompt answer & knowledge of available material, timescale & price within a good time"

"Packaging is superb"

"Thank you for your quick response"

| | CLICK HERE TO VIEW OUR BROCHURE | |

Disclaimer

Every effort is made to ensure that technical specifications are accurate. However, technical specifications included herein should be used as a guideline only. All specifications are subject to change without notice.

home - products - services - calculator - about us - contact us - privacy policy

AircraftMaterialsUK.com Ltd Reg Co. in England and Wales 4141886 - Unit D, The Heights Business Park, Ibstone Road, Stokenchurch, Bucks, HP14 3BG.

Tel: + 44(0) 1494 484844 Fax: 44(0) 1494 482155 Tel US: +1 714 735 4413

Site © 2013 Aircraftmaterialsuk.com Ltd

## Document links on this page
- https://www.aircraftmaterials.com/AMUK Brochure.pdf
